Repository: jiebro0721/cumcm-2025b-sic-epitaxy

# 2025 年高教社杯全国大学生数学建模竞赛 B 题

## 碳化硅外延层厚度的确定（建模与求解全流程）

本仓库完整复现 2025 年 CUMCM B 题“碳化硅外延层厚度的确定”的建模、算法与求解结果，思路与命题人讲评一致。所有代码、数值结果与插图均由仓库内脚本生成，可直接运行、复现与学习。

---

## 一、项目内容

| 文件/目录 | 说明 |
| :--- | :--- |
| `B题_解题文档.md` | **完整解题文档**（学习与查阅的入口）：三问模型、算法、公式（式(1)–(36)）、全部数值结果与插图 |
| `src/common.py` | 公共工具模块：光谱读取、101 点中心移动平均、三次样条峰谷定位、包络提取、双光束/多光束折射率反演、条纹组合厚度计算 |
| `src/q2_sic.py` | 问题 2 独立程序：碳化硅外延层厚度计算（附件 1、2）与可靠性分析 |
| `src/q3_si.py` | 问题 3 独立程序：硅数据多光束干涉判定、双光束/多光束模型对比与厚度计算（附件 3、4） |
| `src/q3_sic.py` | 问题 3 独立程序：碳化硅数据多光束复核（附件 1、2） |
| `附件1.xlsx` ~ `附件4.xlsx` | 赛题原始数据（SiC 与 Si 晶圆片光谱） |
| `figures/` | 运行后生成的插图（10 张 PNG） |
| `results/` | 运行后生成的数值结果（14 个 CSV） |

## 二、运行环境与依赖

- Python 3.10 及以上
- 依赖安装：

```bash
pip install -r requirements.txt
```

依赖包：`numpy`、`pandas`、`scipy`、`matplotlib`、`openpyxl`。

## 三、运行方法

在项目根目录依次执行（程序会自动创建 `figures/` 与 `results/`，重复运行会覆盖同名文件）：

```bash
python src/q2_sic.py   # 问题 2：SiC 厚度（附件 1、2）
python src/q3_si.py    # 问题 3：Si 多光束分析（附件 3、4）
python src/q3_sic.py   # 问题 3：SiC 多光束复核（附件 1、2）
```

每个程序运行后会在控制台打印关键结果，并把图表与数值分别写入 `figures/`、`results/`。

## 四、方法摘要

**问题 1（模型建立）**

光程差（含半波损失）→ 双光束干涉光强模型 → 厚度计算公式（常数折射率式 (9)/(10)，非常数折射率式 (11)）→ 反射率模型与包络反演折射率（式 (12)–(24)）。完整推导见文档第 2 节。

**问题 2（SiC 厚度计算）**

1. 剔除剩余射线带，只使用波数 ≥ 1000 cm⁻¹ 的数据；
2. 101 点中心移动平均滤波；
3. 三次样条插值 + 试探区间 + 单变量优化定位波峰/波谷，并用显著性阈值 0.05% 反射率剔除残余噪声产生的伪极值；
4. 波峰/波谷点三次样条插值构造上下包络，反演折射率 $n(\omega)$、$n_s(\omega)$；
5. 在 2000–3800 cm⁻¹ 内取全部峰谷组合（排除 $N=0.5$），按式 (11) 计算厚度，以均值±标准差为结果；
6. 可靠性：理论光谱对比 + 仅波峰/峰谷两口径对照。

**问题 3（多光束干涉与 Si 厚度）**

1.

# 探索分支：三个模型/算法改进实验

本目录位于 `explore/improvements` 分支，**不修改主项目**（`src/`、`figures/`、`results/`、解题文档均保持交付状态）。实验复用了主项目 `src/common.py` 的处理流程（滤波、峰谷定位、包络、多光束反演），只新增独立脚本与输出。

## 运行方法

在项目根目录执行：

```bash
python explore/improvement1_regression.py   # 改进一
python explore/improvement2_nls.py          # 改进二
python explore/improvement3_bootstrap.py    # 改进三
```

结果写入 `explore/results/`，插图写入 `explore/figures/`。

## 改进一：厚度线性回归（式 (38)(39)）

把全部峰谷极值点代入

$$m_i=2d\,\omega_i\sqrt{n^2(\omega_i)-\sin^2\theta_1}+\frac12,$$

令 $m_i=m_0+i/2$ ，则 $i/2$ 对 $2\omega_i\sqrt{n^2(\omega_i)-\sin^2\theta_1}$ 回归，**斜率即厚度 $d$ **。与主项目“两两组合取平均”的结果对比：

| 附件 | 回归 d（μm） | OLS SE（μm） | R² | 组合法均值（μm） | 两法差（μm） |
| :--- | :---: | :---: | :---: | :---: | :---: |
| 1 | 7.564 | 0.0241 | 0.9999 | 7.564 | -0.0007 |
| 2 | 7.211 | 0.0423 | 0.9996 | 7.215 | -0.0032 |
| 3 | 3.652 | 0.0287 | 0.9993 | 3.661 | -0.0091 |
| 4 | 3.398 | 0.0359 | 0.9988 | 3.413 | -0.0147 |

结论：两种方法互相验证（差 < 0.015 μm）。回归法把所有极值点纳入同一个模型，可直接给出标准误、R² 与残差诊断，且不依赖“组合对”的构造方式。

## 改进二：全谱非线性最小二乘 + 数据驱动色散模型

先用包络反演的 $n(\omega)$ 、 $n_s(\omega)$ 在拟合区间上拟合柯西色散 $n(\lambda)=a+b/\lambda^2+c/\lambda^4$ （参数由附件数据估计，非文献值），再以多光束干涉模型重构理论光谱：

- C1：固定色散参数，只拟合 $(d,\varphi)$ ；
- C2：联合拟合 $(d,\varphi,\text{色散参数})$ ，共 8 个参数。

| 附件 | 区间（cm⁻¹） | C2 d（μm） | C2 SE（μm） | RMSE（%） | 组合法均值（μm） |
| :--- | :--- | :---: | :---: | :---: | :---: |
| 1 | 2000–3800 | 7.573 | 0.0026 | 0.055 | 7.564 |
| 2 | 2000–3800 | 7.257 | 0.0034 | 0.077 | 7.215 |
| 3 | 1500–3800 | 3.641 | 0.0025 | 0.440 | 3.661 |
| 4 | 1500–3800 | 3.379 | 0.0026 | 0.500 | 3.413 |

硅若把拟合区间扩到 1000–3800，RMSE 升至 1.6%–2.1% 且 d 明显偏移（附件 3 为 3.749、附件 4 为 3.491），说明 1000–1500 cm⁻¹ 存在模型未能完全描述的强结构（吸收/强色散），应以 1500–3800 的结果为准。

逆方差合并：碳化硅 **7.459 μm，95% CI [7.455, 7.463]**；硅 **3.515 μm，95% CI [3.511, 3.518]**。与命题人公布的最终值 7.469 / 3.524 非常接近。注意：NLS 标准误由雅可比矩阵给出，未考虑残差相关性，数值偏乐观（见改进三）。

## 改进三：残差移动块自助法（MBB）置信区间

主项目“均值 ± 标准差”中，78 个（或 66 个）厚度估计**共享极值点、彼此相关**，其标准差描述的是估计值的散布，**不能当作标准误**。改进三对式 (38)(39) 回归的残差按连续块重抽（B=2000，块长 2/4/6），重拟合斜率得到诚实的置信区间：

| 附件 | 回归 d（μm） | OLS 95% CI | MBB 95% CI（块长 4） | 半宽比 |
| :--- | :---: | :--- | :--- | :---: |
| 1 | 7.564 | [7.516, 7.611] | [7.528, 7.601] | 0.77 |
| 2 | 7.211 | [7.128, 7.294] | [7.169, 7.256] | 0.53 |
| 3 | 3.652 | [3.596, 3.708] | [3.600, 3.701] | 0.90 |
| 4 | 3.398 | [3.328, 3.469] | [3.336, 3.462] | 0.90 |

结果说明：OLS 的独立残差假设对碳化硅偏保守（MBB 区间更窄），对硅二者基本一致；无论哪种口径，诚实的 95% 区间半宽约为 0.03–0.07 μm，远小于组合法的标准差（0.11–0.20 μm）。**“均值 ± 标准差”应理解为估计值的散布范围，而非厚度不确定度。**

## 改进四：同时采用三个改进的综合流程

把三个改进串成一条完整流水线（脚本 `improvement4_combined.py`）：

1. 包络反演 $n(\omega)$ 、 $n_s(\omega)$ （主项目流程）；
2. 在拟合区间上拟合数据驱动柯西色散（改进二阶段 B）；
3. 在色散平滑折射率上做厚度线性回归（改进一），得 $d_{\text{reg}}$ ；
4. 以 $d_{\text{reg}}$ 为初值、相位多起点做全谱多光束 NLS（改进二阶段 C2），得 $d_{\text{NLS}}$ ；
5. 对回归残差做移动块自助（改进三），得 $d_{\text{reg}}$ 的诚实置信区间；
6. 对 NLS 残差做线性化移动块自助，得 $d_{\text{NLS}}$ 的诚实置信区间；
7. 用 MBB 标准差做逆方差加权合并。

综合流程统一使用稳定区间：碳化硅 2000–3800 cm⁻¹、硅 1500–3800 cm⁻¹（硅避开 1000–1500 cm⁻¹ 模型未能描述的强结构区）。

### 逐附件对比（main 主流程 vs 分支综合流程）

| 附件 | 区间（cm⁻¹） | main 组合法（±标准差） | main 同区间组合法 | 回归 + MBB CI | NLS + MBB CI |
| :--- | :--- | :---: | :---: | :---: | :---: |
| 1 | 2000–3800 | 7.564 ± 0.1134 | 7.564 ± 0.1134 | 7.570 [7.514, 7.625] | 7.573 [7.562, 7.582] |
| 2 | 2000–3800 | 7.215 ± 0.2000 | 7.215 ± 0.2000 | 7.219 [7.161, 7.265] | 7.257 [7.243, 7.271] |
| 3 | 1500–3800 | 3.661 ± 0.1572 * | 3.583 ± 0.0318 | 3.583 [3.572, 3.593] | 3.641 [3.631, 3.651] |
| 4 | 1500–3800 | 3.413 ± 0.1962 * | 3.316 ± 0.0600 | 3.310 [3.289, 3.336] | 3.379 [3.369, 3.390] |

File: explore/results/imp1_regression.csv
附件,入射角,极值点数,回归厚度_um,回归SE_um,回归R2,回归残差SD_半级次,组合均值_um,组合标准差_um,两法差_um
1,10.0,14,7.563530016265137,0.024083262255978406,0.9998783505999008,0.024011819365050154,7.56422736903652,0.11339332784945994,-0.000697352771383386
2,15.0,14,7.2112771561238045,0.04230651924597478,0.9995871501544041,0.044235011555953586,7.214500264963237,0.19999175806996455,-0.0032231088394327756
3,10.0,13,3.6519448466289752,0.028654889403965666,0.9993232196870404,0.05290944600289203,3.661090517356006,0.15715077449843734,-0.009145670727030986
4,15.0,13,3.3982180271801417,0.03586982188267425,0.9987759005544046,0.0711570125430629,3.4128982396489143,0.1962169450486036,-0.014680212468772602

File: explore/results/imp2_nls.csv
附件,拟合区间,自由色散参数,厚度_um,标准误_um,RMSE_%,点数,组合法初值_um
1,2000-3800,False,7.577004908061108,0.002347293697878995,0.06235816257264855,3733,7.564227369036521
1,2000-3800,True,7.572669755355531,0.002583997575132388,0.055378052421448914,3733,7.564227369036521
2,2000-3800,False,7.257603951922684,0.0028493055929434165,0.07840002570813542,3733,7.214500264963238
2,2000-3800,True,7.256670063420961,0.0034470606692652917,0.07741117558537294,3733,7.214500264963238
3,1500-3800,False,3.625918086138931,0.0019561184262011635,0.5909415938444517,4770,3.6610905173560067
3,1500-3800,True,3.640656591249933,0.002517313697112873,0.4399675144554172,4770,3.6610905173560067
3,1000-3800,False,3.7998586905401632,0.002217739813440754,2.103704783272033,5807,3.6610905173560067
3,1000-3800,True,3.749237568232705,0.004129726960533324,1.5563690438509974,5807,3.6610905173560067
4,1500-3800,False,3.3665528465512726,0.0020382930786699087,0.6905289219372309,4770,3.4128982396489143
4,1500-3800,True,3.3790051662182803,0.0026144139830707406,0.49974581752109937,4770,3.4128982396489143
4,1000-3800,False,3.5402814535376024,0.0020904425698118705,2.215815218027538,5807,3.4128982396489143
4,1000-3800,True,3.490796709542602,0.003947726876293198,1.678713722321043,5807,3.4128982396489143

File: explore/results/imp3_bootstrap.csv
附件,块长,组合法均值_um,组合法标准差_um,回归斜率_um,OLS_SE_um,MBB_SD_um,MBB_CI低,MBB_CI高,朴素CI低,朴素CI高,CI半宽比(MBB/朴素)
1,2,7.56422736903652,0.11339332784945994,7.563530016265137,0.024083262255978406,0.01722582899249251,7.532079210859355,7.598881320331207,7.516326822243419,7.610733210286854,0.7076015813794023
1,4,7.56422736903652,0.11339332784945994,7.563530016265137,0.024083262255978406,0.01860699197285613,7.528477705087807,7.600912539840231,7.516326822243419,7.610733210286854,0.7672662438806345
1,6,7.56422736903652,0.11339332784945994,7.563530016265137,0.024083262255978406,0.019021498300776072,7.528250929041614,7.600018661826789,7.516326822243419,7.610733210286854,0.7601999639278212
2,2,7.214500264963237,0.19999175806996455,7.2112771561238045,0.04230651924597478,0.028189578113552063,7.1553403311254336,7.264940397441037,7.128356378401694,7.294197933845915,0.6608721560891662
2,4,7.214500264963237,0.19999175806996455,7.2112771561238045,0.04230651924597478,0.022853369328452187,7.169356730978464,7.256436077753639,7.128356378401694,7.294197933845915,0.5250755550496706
2,6,7.214500264963237,0.19999175806996455,7.2112771561238045,0.04230651924597478,0.023336477605022044,7.164066425948091,7.252668864914434,7.128356378401694,7.294197933845915,0.5342595752253646
3,2,3.661090517356006,0.15715077449843734,3.6519448466289752,0.028654889403965666,0.02828123961718318,3.5975343974248757,3.7104894286604955,3.5957812633972024,3.708108429860748,1.0055896074996058
3,4,3.661090517356006,0.15715077449843734,3.6519448466289752,0.028654889403965666,0.025968164070466204,3.599848799406711,3.70134570728108,3.5957812633972024,3.708108429860748,0.9035829093695522
3,6,3.661090517356006,0.15715077449843734,3.6519448466289752,0.028654889403965666,0.02514937269307625,3.5947964814199023,3.6998884537500336,3.5957812633972024,3.708108429860748,0.9355882075440546
4,2,3.4128982396489143,0.1962169450486036,3.3982180271801417,0.03586982188267425,0.034892198523047945,3.3297478062396966,3.4674148490518046,3.3279131762901,3.4685228780701833,0.9790721484312819
4,4,3.4128982396489143,0.1962169450486036,3.3982180271801417,0.03586982188267425,0.03239526511090333,3.3356775896350084,3.461699629326774,3.3279131762901,3.4685228780701833,0.8962542278118686
4,6,3.4128982396489143,0.1962169450486036,3.3982180271801417,0.03586982188267425,0.03192319982375306,3.326053935387506,3.461179101043834,3.3279131762901,3.4685228780701833,0.9609946109384888
