Repository: jiebro0721/cumcm-2025b-sic-epitaxy

# 2025 年高教社杯全国大学生数学建模竞赛 B 题

## 碳化硅外延层厚度的确定（建模与求解全流程）

本仓库完整复现 2025 年 CUMCM B 题“碳化硅外延层厚度的确定”的建模、算法与求解结果，思路与命题人讲评一致。所有代码、数值结果与插图均由仓库内脚本生成，可直接运行、复现与学习。

---

## 一、项目内容

| 文件/目录 | 说明 |
| :--- | :--- |
| `B题_解题文档.md` | **完整解题文档**（学习与查阅的入口）：三问模型、算法、公式（式(1)–(36)）、全部数值结果与插图 |
| `src/common.py` | 公共工具模块：光谱读取、101 点中心移动平均、三次样条峰谷定位、包络提取、双光束/多光束折射率反演、条纹组合厚度计算 |
| `src/q2_sic.py` | 问题 2 独立程序：碳化硅外延层厚度计算（附件 1、2）与可靠性分析 |
| `src/q3_si.py` | 问题 3 独立程序：硅数据多光束干涉判定、双光束/多光束模型对比与厚度计算（附件 3、4） |
| `src/q3_sic.py` | 问题 3 独立程序：碳化硅数据多光束复核（附件 1、2） |
| `附件1.xlsx` ~ `附件4.xlsx` | 赛题原始数据（SiC 与 Si 晶圆片光谱） |
| `figures/` | 运行后生成的插图（10 张 PNG） |
| `results/` | 运行后生成的数值结果（14 个 CSV） |

## 二、运行环境与依赖

- Python 3.10 及以上
- 依赖安装：

```bash
pip install -r requirements.txt
```

依赖包：`numpy`、`pandas`、`scipy`、`matplotlib`、`openpyxl`。

## 三、运行方法

在项目根目录依次执行（程序会自动创建 `figures/` 与 `results/`，重复运行会覆盖同名文件）：

```bash
python src/q2_sic.py   # 问题 2：SiC 厚度（附件 1、2）
python src/q3_si.py    # 问题 3：Si 多光束分析（附件 3、4）
python src/q3_sic.py   # 问题 3：SiC 多光束复核（附件 1、2）
```

每个程序运行后会在控制台打印关键结果，并把图表与数值分别写入 `figures/`、`results/`。

## 四、方法摘要

**问题 1（模型建立）**

光程差（含半波损失）→ 双光束干涉光强模型 → 厚度计算公式（常数折射率式 (9)/(10)，非常数折射率式 (11)）→ 反射率模型与包络反演折射率（式 (12)–(24)）。完整推导见文档第 2 节。

**问题 2（SiC 厚度计算）**

1. 剔除剩余射线带，只使用波数 ≥ 1000 cm⁻¹ 的数据；
2. 101 点中心移动平均滤波；
3. 三次样条插值 + 试探区间 + 单变量优化定位波峰/波谷，并用显著性阈值 0.05% 反射率剔除残余噪声产生的伪极值；
4. 波峰/波谷点三次样条插值构造上下包络，反演折射率 $n(\omega)$、$n_s(\omega)$；
5. 在 2000–3800 cm⁻¹ 内取全部峰谷组合（排除 $N=0.5$），按式 (11) 计算厚度，以均值±标准差为结果；
6. 可靠性：理论光谱对比 + 仅波峰/峰谷两口径对照。

**问题 3（多光束干涉与 Si 厚度）**

1.

# 探索分支：三个模型/算法改进实验

本目录位于 `explore/improvements` 分支，**不修改主项目**（`src/`、`figures/`、`results/`、解题文档均保持交付状态）。实验复用了主项目 `src/common.py` 的处理流程（滤波、峰谷定位、包络、多光束反演），只新增独立脚本与输出。

## 运行方法

在项目根目录执行：

```bash
python explore/improvement1_regression.py   # 改进一
python explore/improvement2_nls.py          # 改进二
python explore/improvement3_bootstrap.py    # 改进三
```

结果写入 `explore/results/`，插图写入 `explore/figures/`。

## 改进一：厚度线性回归（式 (38)(39)）

把全部峰谷极值点代入

$$m_i=2d\,\omega_i\sqrt{n^2(\omega_i)-\sin^2\theta_1}+\frac12,$$

令 $m_i=m_0+i/2$ ，则 $i/2$ 对 $2\omega_i\sqrt{n^2(\omega_i)-\sin^2\theta_1}$ 回归，**斜率即厚度 $d$ **。与主项目“两两组合取平均”的结果对比：

| 附件 | 回归 d（μm） | OLS SE（μm） | R² | 组合法均值（μm） | 两法差（μm） |
| :--- | :---: | :---: | :---: | :---: | :---: |
| 1 | 7.564 | 0.0241 | 0.9999 | 7.564 | -0.0007 |
| 2 | 7.211 | 0.0423 | 0.9996 | 7.215 | -0.0032 |
| 3 | 3.652 | 0.0287 | 0.9993 | 3.661 | -0.0091 |
| 4 | 3.398 | 0.0359 | 0.9988 | 3.413 | -0.0147 |

结论：两种方法互相验证（差 < 0.015 μm）。回归法把所有极值点纳入同一个模型，可直接给出标准误、R² 与残差诊断，且不依赖“组合对”的构造方式。

## 改进二：全谱非线性最小二乘 + 数据驱动色散模型

先用包络反演的 $n(\omega)$ 、 $n_s(\omega)$ 在拟合区间上拟合柯西色散 $n(\lambda)=a+b/\lambda^2+c/\lambda^4$ （参数由附件数据估计，非文献值），再以多光束干涉模型重构理论光谱：

- C1：固定色散参数，只拟合 $(d,\varphi)$ ；
- C2：联合拟合 $(d,\varphi,\text{色散参数})$ ，共 8 个参数。

| 附件 | 区间（cm⁻¹） | C2 d（μm） | C2 SE（μm） | RMSE（%） | 组合法均值（μm） |
| :--- | :--- | :---: | :---: | :---: | :---: |
| 1 | 2000–3800 | 7.573 | 0.0026 | 0.055 | 7.564 |
| 2 | 2000–3800 | 7.257 | 0.0034 | 0.077 | 7.215 |
| 3 | 1500–3800 | 3.641 | 0.0025 | 0.440 | 3.661 |
| 4 | 1500–3800 | 3.379 | 0.0026 | 0.500 | 3.413 |

硅若把拟合区间扩到 1000–3800，RMSE 升至 1.6%–2.1% 且 d 明显偏移（附件 3 为 3.749、附件 4 为 3.491），说明 1000–1500 cm⁻¹ 存在模型未能完全描述的强结构（吸收/强色散），应以 1500–3800 的结果为准。

逆方差合并：碳化硅 **7.459 μm，95% CI [7.455, 7.463]**；硅 **3.515 μm，95% CI [3.511, 3.518]**。与命题人公布的最终值 7.469 / 3.524 非常接近。注意：NLS 标准误由雅可比矩阵给出，未考虑残差相关性，数值偏乐观（见改进三）。

## 改进三：残差移动块自助法（MBB）置信区间

主项目“均值 ± 标准差”中，78 个（或 66 个）厚度估计**共享极值点、彼此相关**，其标准差描述的是估计值的散布，**不能当作标准误**。改进三对式 (38)(39) 回归的残差按连续块重抽（B=2000，块长 2/4/6），重拟合斜率得到诚实的置信区间：

| 附件 | 回归 d（μm） | OLS 95% CI | MBB 95% CI（块长 4） | 半宽比 |
| :--- | :---: | :--- | :--- | :---: |
| 1 | 7.564 | [7.516, 7.611] | [7.528, 7.601] | 0.77 |
| 2 | 7.211 | [7.128, 7.294] | [7.169, 7.256] | 0.53 |
| 3 | 3.652 | [3.596, 3.708] | [3.600, 3.701] | 0.90 |
| 4 | 3.398 | [3.328, 3.469] | [3.336, 3.462] | 0.90 |

结果说明：OLS 的独立残差假设对碳化硅偏保守（MBB 区间更窄），对硅二者基本一致；无论哪种口径，诚实的 95% 区间半宽约为 0.03–0.07 μm，远小于组合法的标准差（0.11–0.20 μm）。**“均值 ± 标准差”应理解为估计值的散布范围，而非厚度不确定度。**

## 改进四：同时采用三个改进的综合流程

把三个改进串成一条完整流水线（脚本 `improvement4_combined.py`）：

1. 包络反演 $n(\omega)$ 、 $n_s(\omega)$ （主项目流程）；
2. 在拟合区间上拟合数据驱动柯西色散（改进二阶段 B）；
3. 在色散平滑折射率上做厚度线性回归（改进一），得 $d_{\text{reg}}$ ；
4. 以 $d_{\text{reg}}$ 为初值、相位多起点做全谱多光束 NLS（改进二阶段 C2），得 $d_{\text{NLS}}$ ；
5. 对回归残差做移动块自助（改进三），得 $d_{\text{reg}}$ 的诚实置信区间；
6. 对 NLS 残差做线性化移动块自助，得 $d_{\text{NLS}}$ 的诚实置信区间；
7. 用 MBB 标准差做逆方差加权合并。

综合流程统一使用稳定区间：碳化硅 2000–3800 cm⁻¹、硅 1500–3800 cm⁻¹（硅避开 1000–1500 cm⁻¹ 模型未能描述的强结构区）。

### 逐附件对比（main 主流程 vs 分支综合流程）

| 附件 | 区间（cm⁻¹） | main 组合法（±标准差） | main 同区间组合法 | 回归 + MBB CI | NLS + MBB CI |
| :--- | :--- | :---: | :---: | :---: | :---: |
| 1 | 2000–3800 | 7.564 ± 0.1134 | 7.564 ± 0.1134 | 7.570 [7.514, 7.625] | 7.573 [7.562, 7.582] |
| 2 | 2000–3800 | 7.215 ± 0.2000 | 7.215 ± 0.2000 | 7.219 [7.161, 7.265] | 7.257 [7.243, 7.271] |
| 3 | 1500–3800 | 3.661 ± 0.1572 * | 3.583 ± 0.0318 | 3.583 [3.572, 3.593] | 3.641 [3.631, 3.651] |
| 4 | 1500–3800 | 3.413 ± 0.1962 * | 3.316 ± 0.0600 | 3.310 [3.289, 3.336] | 3.379 [3.369, 3.390] |

File: explore/README.md
# 探索分支：三个模型/算法改进实验

本目录位于 `explore/improvements` 分支，**不修改主项目**（`src/`、`figures/`、`results/`、解题文档均保持交付状态）。实验复用了主项目 `src/common.py` 的处理流程（滤波、峰谷定位、包络、多光束反演），只新增独立脚本与输出。

## 运行方法

在项目根目录执行：

```bash
python explore/improvement1_regression.py   # 改进一
python explore/improvement2_nls.py          # 改进二
python explore/improvement3_bootstrap.py    # 改进三
```

结果写入 `explore/results/`，插图写入 `explore/figures/`。

## 改进一：厚度线性回归（式 (38)(39)）

把全部峰谷极值点代入

$$m_i=2d\,\omega_i\sqrt{n^2(\omega_i)-\sin^2\theta_1}+\frac12,$$

令 $m_i=m_0+i/2$ ，则 $i/2$ 对 $2\omega_i\sqrt{n^2(\omega_i)-\sin^2\theta_1}$ 回归，**斜率即厚度 $d$ **。与主项目“两两组合取平均”的结果对比：

| 附件 | 回归 d（μm） | OLS SE（μm） | R² | 组合法均值（μm） | 两法差（μm） |
| :--- | :---: | :---: | :---: | :---: | :---: |
| 1 | 7.564 | 0.0241 | 0.9999 | 7.564 | -0.0007 |
| 2 | 7.211 | 0.0423 | 0.9996 | 7.215 | -0.0032 |
| 3 | 3.652 | 0.0287 | 0.9993 | 3.661 | -0.0091 |
| 4 | 3.398 | 0.0359 | 0.9988 | 3.413 | -0.0147 |

结论：两种方法互相验证（差 < 0.015 μm）。回归法把所有极值点纳入同一个模型，可直接给出标准误、R² 与残差诊断，且不依赖“组合对”的构造方式。

## 改进二：全谱非线性最小二乘 + 数据驱动色散模型

先用包络反演的 $n(\omega)$ 、 $n_s(\omega)$ 在拟合区间上拟合柯西色散 $n(\lambda)=a+b/\lambda^2+c/\lambda^4$ （参数由附件数据估计，非文献值），再以多光束干涉模型重构理论光谱：

- C1：固定色散参数，只拟合 $(d,\varphi)$ ；
- C2：联合拟合 $(d,\varphi,\text{色散参数})$ ，共 8 个参数。

| 附件 | 区间（cm⁻¹） | C2 d（μm） | C2 SE（μm） | RMSE（%） | 组合法均值（μm） |
| :--- | :--- | :---: | :---: | :---: | :---: |
| 1 | 2000–3800 | 7.573 | 0.0026 | 0.055 | 7.564 |
| 2 | 2000–3800 | 7.257 | 0.0034 | 0.077 | 7.215 |
| 3 | 1500–3800 | 3.641 | 0.0025 | 0.440 | 3.661 |
| 4 | 1500–3800 | 3.379 | 0.0026 | 0.500 | 3.413 |

硅若把拟合区间扩到 1000–3800，RMSE 升至 1.6%–2.1% 且 d 明显偏移（附件 3 为 3.749、附件 4 为 3.491），说明 1000–1500 cm⁻¹ 存在模型未能完全描述的强结构（吸收/强色散），应以 1500–3800 的结果为准。

逆方差合并：碳化硅 **7.459 μm，95% CI [7.455, 7.463]**；硅 **3.515 μm，95% CI [3.511, 3.518]**。与命题人公布的最终值 7.469 / 3.524 非常接近。注意：NLS 标准误由雅可比矩阵给出，未考虑残差相关性，数值偏乐观（见改进三）。

## 改进三：残差移动块自助法（MBB）置信区间

主项目“均值 ± 标准差”中，78 个（或 66 个）厚度估计**共享极值点、彼此相关**，其标准差描述的是估计值的散布，**不能当作标准误**。改进三对式 (38)(39) 回归的残差按连续块重抽（B=2000，块长 2/4/6），重拟合斜率得到诚实的置信区间：

| 附件 | 回归 d（μm） | OLS 95% CI | MBB 95% CI（块长 4） | 半宽比 |
| :--- | :---: | :--- | :--- | :---: |
| 1 | 7.564 | [7.516, 7.611] | [7.528, 7.601] | 0.77 |
| 2 | 7.211 | [7.128, 7.294] | [7.169, 7.256] | 0.53 |
| 3 | 3.652 | [3.596, 3.708] | [3.600, 3.701] | 0.90 |
| 4 | 3.398 | [3.328, 3.469] | [3.336, 3.462] | 0.90 |

结果说明：OLS 的独立残差假设对碳化硅偏保守（MBB 区间更窄），对硅二者基本一致；无论哪种口径，诚实的 95% 区间半宽约为 0.03–0.07 μm，远小于组合法的标准差（0.11–0.20 μm）。**“均值 ± 标准差”应理解为估计值的散布范围，而非厚度不确定度。**

## 改进四：同时采用三个改进的综合流程

把三个改进串成一条完整流水线（脚本 `improvement4_combined.py`）：

1. 包络反演 $n(\omega)$ 、 $n_s(\omega)$ （主项目流程）；
2. 在拟合区间上拟合数据驱动柯西色散（改进二阶段 B）；
3. 在色散平滑折射率上做厚度线性回归（改进一），得 $d_{\text{reg}}$ ；
4. 以 $d_{\text{reg}}$ 为初值、相位多起点做全谱多光束 NLS（改进二阶段 C2），得 $d_{\text{NLS}}$ ；
5. 对回归残差做移动块自助（改进三），得 $d_{\text{reg}}$ 的诚实置信区间；
6. 对 NLS 残差做线性化移动块自助，得 $d_{\text{NLS}}$ 的诚实置信区间；
7. 用 MBB 标准差做逆方差加权合并。

综合流程统一使用稳定区间：碳化硅 2000–3800 cm⁻¹、硅 1500–3800 cm⁻¹（硅避开 1000–1500 cm⁻¹ 模型未能描述的强结构区）。

### 逐附件对比（main 主流程 vs 分支综合流程）

| 附件 | 区间（cm⁻¹） | main 组合法（±标准差） | main 同区间组合法 | 回归 + MBB CI | NLS + MBB CI |
| :--- | :--- | :---: | :---: | :---: | :---: |
| 1 | 2000–3800 | 7.564 ± 0.1134 | 7.564 ± 0.1134 | 7.570 [7.514, 7.625] | 7.573 [7.562, 7.582] |
| 2 | 2000–3800 | 7.215 ± 0.2000 | 7.215 ± 0.2000 | 7.219 [7.161, 7.265] | 7.257 [7.243, 7.271] |
| 3 | 1500–3800 | 3.661 ± 0.1572 * | 3.583 ± 0.0318 | 3.583 [3.572, 3.593] | 3.641 [3.631, 3.651] |
| 4 | 1500–3800 | 3.413 ± 0.1962 * | 3.316 ± 0.0600 | 3.310 [3.289, 3.336] | 3.379 [3.369, 3.390] |

*：main 的硅结果按主项目口径在 1000–3800 cm⁻¹ 计算；同区间列给出相同区间下的组合法结果，便于横向比较。

### 合并结果对比

| 方法 | 碳化硅（μm） | 95% CI（μm） | 硅（μm） | 95% CI（μm） |
| :--- | :---: | :--- | :---: | :--- |
| main：组合法 + 逆方差加权（用标准差） | 7.479 | [7.286, 7.672] | 3.564 | [3.324, 3.805] |
| 分支综合流程：NLS + MBB 逆方差加权 | **7.461** | **[7.453, 7.469]** | **3.514** | **[3.507, 3.521]** |
| 命题人公布值（参考） | 7.469 | [7.250, 7.687] | 3.524 | [3.268, 3.781] |

### 分析

1. **三种方法互相验证**：同一区间内，组合法、回归、NLS 的厚度均值差小于 0.07 μm（碳化硅小于 0.05 μm），说明结论对方法选择不敏感。
2. **不确定度口径**：main 的“±标准差”是相关估计值的散布（0.11–0.20 μm），不是标准误；分支的 MBB 95% 区间（半宽 0.01–0.06 μm）才是诚实的厚度不确定度。对比图中 main 的误差棒与分支误差棒含义不同，不能直接比长短。
3. **NLS 更接近命题人公布值**：综合流程合并结果 7.461 / 3.514 与公布值 7.469 / 3.524 几乎重合，且置信区间显著更窄。这提示全谱拟合利用了全部数据（含条纹幅度与相位），能修正组合法对 $N=0.5$ 组合的排除和等权平均带来的微小系统偏差。
4. **硅的 NLS 与回归存在真实差异**（附件 3：3.641 vs 3.583）：NLS 用全谱幅度/相位信息，对模型误差（吸收、强色散、包络与色散模型的差异）更敏感；而回归只用峰谷位置。两者之差（约 0.06 μm）可视为“模型误差”的量级提示。
5. **NLS 对初值敏感**：附件 3 若只取单一相位初值会收敛到 3.665（RMSE 0.457%），多起点后收敛到 3.641（RMSE 0.440%）。全谱拟合必须做多起点搜索以避免落入局部最优。
6. **区间选择影响结果**：硅在 1000–3800 的 NLS 拟合 RMSE 达 1.6%–2.1% 且 $d$ 偏移明显，说明低波数区存在模型未覆盖的物理（吸收/强色散），综合流程以 1500–3800 为准是合理的。

## 文件说明

- `_helpers.py`：与主项目同配置的处理流程封装；
- `improvement1_regression.py` + `results/imp1_regression.csv`；
- `improvement2_nls.py` + `results/imp2_nls.csv`、`figures/imp2_nls_fit.png`；
- `improvement3_bootstrap.py` + `results/imp3_bootstrap.csv`；
- `improvement4_combined.py` + `results/imp4_combined.csv`、`figures/imp4_comparison.png`。
